Repository: gcourtade/papers

# Decoding CBM2 binding modes: how similar folds achieve distinct substrate preferences
Data and scripts used to analyse data for the manuscript.

Authors: Susanne Hansen Troøyen, Andrew Philip Rennison, Tina Dahlgren, Peter Fojan, Marie Sofie Møller, Gaston Courtade


Citation:
```


```

# Repository layout

├── 2026
│   ├── CBM2
│   │   ├── AFM								      AFM data/script
│   │   │   ├── AFM_raw_data				Raw data
│   │   │   ├── Plot_AFM.ipynb			For plotting AFM height profiles
│   │   │   └── ...   						  Gwyddion projects (.gwy), images, height profiles (.txt)
│   │   ├── Alignment							              Sequence alignment of ScCBM2 and BaCBM2 from clustal omega

File: 2026/CBM2/XRD/TOPAS/CNC_Rietveldt.pro

r_exp 1.111040772 r_exp_dash 1.7263453 r_wp 4.028338875 r_wp_dash 6.259269738 r_p 2.932055886 r_p_dash 4.715464755 weighted_Durbin_Watson 0.1663297826 gof 3.625734515
iters 100000
version 4
xdd "C:\Users\susanntr\OneDrive - NTNU\PhD\Projects\BaCBM2 ScCBM2\XRD\260413_CNC.raw"
{
10.0002 0.0450303501 75.0240255
6038
5916
5938
5973
5936
5912
6118
6193
5898
6183
6208
6039
6389
6378
6503
6469
6769
6657
6922
7039
7226
7303
7517
7744
7963
7953
8184
8500
8696
8878
9447
9431
9796
9922
10222
10488
10836
11102
11239
11563
11777
12025
12004
12184
12433
12495
12553
12639
12517
12756
12740
12534
12634
12676
12669
12213
12325
12293
12387
11976
11585
11510
11443
11279
11251
11096
11139
11022
10802
10929
10599
10564
10607
10531
10799
10679
10622
10667
10812
11169
11101
11102
11402
11402
11629
11620
11969
12351
12410
12605
12554
13052
13185
13458
13810
13989
14220
14299
14421
14841
14710
15076
15072
15267
15271
15128
15295
15676
15394
15458
15631
15352
15362
15305
15206
14988
15278
15085
15012
14910
14670
14929
14779
14425
14331
14600
14623
14260
14296
14448
14208
14298
14629
14392
14390
14328
14467
14599
14627
14552
14739
14477
14862
14704
14622
14703
14572
14455
14438
14286
14256
14362
14106
13618
13793
13983
13497
13745
13383
13172
13065
12878
12653
12587
12537
12590
12156
12188
12185
12035
12037
11880
11876
12074
11706
11922
11901
11592
11659
11670
11929
11914
12101
12257
12264
12355
12389
12810
12926
13174
13049
13212
13269
13774
13918
14249
14347
14685
15071
15499
15748
16202
16397
16971
17588
18238
18631
19213
19693
20347
21037
21311
22044
22788
23551
24151
24039
24540
25133
25576
25590
25687
25760
25361
25467
25376
25277
25032
24631
24521
24204
23822
23488
23573
23258
22861
22983
22751
22588
22622
22828
23036
23177
23214
23679
23808
24383
24844
25108
25834
26215
27202
27718
28393
29162
29956
30413
31634
32278
32892
33711
34534
35281
35538
36438
36671
36817
37291
37627
37590
38136
38020
37840
37783
37431
36868
36980
36830
35885
35601
35215
34298
33994
32699
32708
31697
30713
29769
28874
28177
27246
26520
25642
24800
23850
23085
22159
21467
20604
19812
19318
18614
17666
17165
16537
16134
15547
15084
14574
14126
13881
13461
13215
12810
12317
12072
11958
11467
11513
11039
10697
10548
10565
10362
10242
10045
9952
9771
9679
9533
9370
9354
9454
9286
9188
9146
8784
8794
8836
8726
8747
8692
8650
8653
8778
8532
8374
8427
8596
8585
8380
8350
8484
8231
8412
8320
8192
8129
8274
8062
8230
8255
8247
8187
7902
7880
8125
7945
7820
7966
7753
7788
7652
7682
7612
7479
7547
7570
7520
7523
7351
7444
7428
7320
7312
7399
7444
7412
7478
7250
7348
7358
7493
7508
7570
7624
7574
7744
7611
7724
7679
7654
7702
7781
7564
7537
7651
7760
7704
7673
7732
7603
7725
7694
7587
7615
7493
7620
7567
7506
7511
7560
7387
7458
7582
7301
7409
7227
7467
7371
7210
7318
7430
7262
7183
7294
7297
7193
6996
7240
7224
7308
7152
7175
7202
7207
7484
7353
7175
7143
7136
7106
7081
6982
7015
7117
7061
7067
7019
6900
6916
7072
7043
6879
6857
6647
6897
6747
6806
6584
6663
6638
6538
6617
6603
6425
6472
6419
6517
6487
6490
6438
6363
6403
6376
6229
6260
6242
6297
6325
6383
6258
6283
6244
6209
6355
6467
6336
6389
6512
6389
6561
6573
6569
6687
6627
6723
6724
6760
6785
6980
6932
7149
7158
7407
7180
7382
7682
7661
7602
7742
7979
8337
8235
8334
8600
8715
8786
8990
9076
8987
9313
9096
9380
9342
9729
9586
9682
9800
9991
9943
10183
10240
10325
10187
10104
10239
10157
9936
9971
9722
9508
9237
9293
9151
9103
8965
8920
8615
8687
8858
8638
8447
8389
8393
8241
8350
8310
8117
8164
8130
8104
8056
8026
8073
7988
7863
7901
7802
7620
7762
7677
7776
7710
7563
7611
7738
7584
7644
7551
7537
7385
7476
7294
7507
7598
7419
7459
7489
7461
7487
7536
7321
7566
7430
7521
7592
7461
7657
7771
7552
7595
7655
7755
7548
7720
7635
7919
7727
7921
7874
7894
7923
7804
7815
7856
7944
7863
7889
8005
7846
7902
7820
7848
7849
7706
7668
7609
7735
7544
7601
7486
7588
7300
7451
7449
7432
7529
7384
7280
7290
7317
7331
7362
7352
7398
7360
7181
7326
7264
7311
7320
7423
7191
7248
7382
7349
7346
7394
7352
7397
7383
7457
7351
7537
7465
7571
7579
7542
7630
7570
7710
7666
7781
7697
7681
7552
7515
7453
7577
7453
7585
7452
7472
7413
7395
7423
7304
7314
7279
7316
7311
7158
7409
7271
7040
7065
7117
7060
7099
6977
6981
7045
6972
6695
6871
6774
6894
6769
6908
6772
6653
6714
6631
6760
6557
6498
6559
6636
6547
6445
6451
6446
6422
6422
6519
6316
6280
6338
6320
6218
6319
6189
6140
6341
6151
6255
6116
6199
6156
6266
6223
6122
6189
6272
6087
6250
6378
6211
6333
6232
6559
6722
6903
6701
6627
6520
6346
6516
6393
6332
6471
6475
6451
6506
6346
6540
6499
6506
6566
6297
6593
6454
6424
6450
6466
6449
6596
6311
6444
6381
6416
6266
6367
6221
6130
6098
6231
6245
6276
6223
6045
6270
6139
6149
5946
6121
6135
6117
6081
6067
6063
6104
5969
5919
5969
5985
6082
5861
6044
6020
5924
5888
6054
5862
6078
5953
5933
5991
5859
6030
5936
5812
5706
5923
5862
5979
5884
5915
5909
5798
5870
5859
5777
5646
5756
5623
5743
5706
5577
5679
5736
5624
5472
5548
5587
5441
5539
5391
5446
5476
5320
5212
5455
5319
5294
5209
5391
5321
5359
5240
5230
5174
5017
5184
4897
4961
5096
5015
4851
5005
4899
4840
5024
5007
4947
4769
4770
4813
4893
4896
4763
4706
4848
4739
4823
4725
4778
4719
4677
4726
4515
4714
4621
4715
4692
4522
4716
4553
4464
4545
4518
4579
4546
4482
4510
4365
4622
4499
4427
4496
4442
4425
4400
4341
4438
4358
4259
4274
4391
4266
4221
4372
4216
4260
4215
4268
4216
4205
4126
4195
4365
4158
4183
4187
4211
4109
4226
3958
4121
4089
3973
4062
4094
4130
4191
4110
4237
4043
4116
4033
4184
4164
3971
4031
4043
4076
4130
4016
4209
4099
4078
4123
4146
4078
4062
4108
4161
4086
4058
4097
4034
4015
4026
4044
4051
4048
4016
4050
4065
4003
3956
3952
4056
3955
3923
4019
3909
3867
3897
3977
3886
3827
3968
3913
3824
3812
3872
3873
3908
3924
3768
3845
3789
3884
3762
3678
3870
3801
3836
3814
3707
3837
3735
3780
3729
3697
3688
3693
3707
3801
3675
3653
3595
3641
3669
3644
3592
3553
3659
3560
3530
3494
3509
3601
3603
3621
3583
3455
3582
3624
3561
3482
3504
3577
3475
3508
3530
3457
3537
3523
3497
3484
3389
3406
3475
3355
3622
3422
3414
3363
3468
3396
3452
3329
3493
3382
3440
3380
3396
3379
3371
3351
3335
3346
3362
3287
3260
3235
3270
3234
3280
3274
3229
3272
3301
3309
3244
3331
3174
3267
3347
3368
3274
3231
3239
3255
3306
3189
3235
3275
3151
3190
3210
3165
3216
3215
3090
3172
3146
3128
3207
3087
3200
3033
3263
3067
3183
3176
3062
3144
3113
3124
3078
3179
3101
3079
3127
3122
3181
3117
3132
3075
3141
3132
3147
3133
2990
3096
3072
3072
3116
3020
3138
3094
3112
3176
3116
3074
3064
3035
3119
2952
2982
3107
3016
3104
3147
3016
3086
3035
2948
3015
3008
3036
3117
3010
3042
3141
3058
2957
3062
3102
3035
3044
3032
2995
3057
2960
3012
2997
2949
3051
2989
2988
2976
3046
2988
3006
2935
2969
3066
2979
3031
3036
2928
2909
2971
2989
2930
2907
2916
2920
2954
2943
2972
2956
2977
2803
2882
2788
2933
2908
2848
2932
2858
2818
2863
2827
2890
2842
2888
2771
2854
2892
2833
2990
2781
2923
2772
2830
2772
2796
2821
2771
2891
2840
2814
2807
2752
2783
2809
2898
2874
2859
2870
2865
2898
2913
2800
2914
2918
2785
2743
2858
2738
2755
2845
2859
2865
2872
2728
2728
2803
2803
2859
2807
2826
2883
2829
2817
2803
2764
2693
2888
2823
2764
2754
2719
2716
2801
2727
2804
2781
2754
2758
2625
2804
2821
2739
2823
2780
2803
2850
2842
2755
2748
2782
2823
2800
2740
2786
2761
2782
2807
2713
2720
2820
2740
2759
2758
2767
2788
2719
2810
2843
2844
2764
2834
2751
2829
2846
2719
2791
2870
2776
2735
2906
2860
2861
2782
2820
2856
2823
2814
2853
2740
2867
2869
2799
2931
2883
2871
2838
2836
2904
2881
2835
2845
2819
2905
2894
2796
3062
2845
2836
2942
2846
2954
2900
2964
2835
3007
2888
2882
2874
2812
2857
2771
2856
2856
2812
2953
2960
2886
2846
2874
2790
2953
2940
2873
2963
2845
2875
2859
2870
2903
2892
2937
2919
2940
2882
2847
2857
2784
2896
2938
2796
2915
2915
2891
2892
2815
2860
3024
2848
2972
2926
2877
2877
2911
2957
2919
3017
2932
2987
3058
2956
3049
2951
2977
2982
3071
3038
2928
2879
2958
2953
2959
2890
2864
2905
2887
2909
2972
}
	r_exp 1.111040772 r_exp_dash 1.7263453 r_wp 4.028338875 r_wp_dash 6.259269738 r_p 2.932055886 r_p_dash 4.715464755 weighted_Durbin_Watson 0.1663297826 gof 3.625734515
	weight_percent_amorphous ~ 0
	original_weight_percent_amorphous ~ 0
	bkg @ 3240.670564 -1971.46797 789.5220368 -106.1655145
	LP_Factor(@, 89.99999644_LIMIT_MIN_0.0001)
	Specimen_Displacement(@, -0.2325703831)
	Rp 280
	Rs 280
	_point_detector 0
	lpsd_th2_angular_range_degrees  3
		lpsd_equitorial_divergence_degrees  0.3
	axial_conv 
		filament_length  12
		sample_length  15
		receiving_slit_length  12
		primary_soller_angle  2.5
		secondary_soller_angle  2.5
		axial_n_beta  30
	Absorption(@, 3.000803126_LIMIT_MIN_3)
	lam
		ymin_on_ymax  0.001
		la  0.0157 lo  1.534361 lh  3.9048
		la  0.5734 lo  1.540899 lh  0.7484
		la  0.0755 lo  1.540865 lh  0.0387
		la  0.2393 lo  1.544774 lh  0.9152
		la  0.0862 lo  1.544693 lh  0.2315
		la  0.0038 lo  1.501666 lh  5
		la  0.0059 lo  1.517034 lh  5
		la  0.0013 lo  1.392467 lh  0.6949
	xy_yobs
		xy_color 16711680
		line_width 1
		pt_size 0
	xy_ydiff
		xy_color 8421504
		line_width 1
		pt_size 0
	xy_ycalc
		xy_color 255
		line_width 1
		pt_size 0
	str 
		_lvol  3.290561938
		_lvolf ~ 5.168802606
		CS_L(@, 5.807643377)
		
		xy_pks
		xy_color 16711680
		line_width 1
		pt_size 0
		PV_Peak_Type(@, 0.007852295949_LIMIT_MIN_0.0001,@, 2.351587404,@, 0.01015254706_LIMIT_MIN_0.0001,@, 0.8775_LIMIT_MIN_0.0001,@, 0.305_LIMIT_MIN_0.0001,@, 0.2765922066_LIMIT_MIN_0.0001)
		r_bragg  1.148247487
		phase_MAC 7.759581053
		phase_name "Cellulose_Nishiyama"
		MVW( 1285.02952, 676.1592597, 45.25363586)
		space_group P1121
		scale @ 0.006061190736
		Phase_LAC_1_on_cm( 24.48791293)
		Phase_Density_g_on_cm3( 3.15582926)
		a @ 7.973570973
		b @ 8.127503552
		c @ 10.50376798_LIMIT_MIN_10.2992429
		ga @ 96.62094822_LIMIT_MIN_96.2209482
		site C11 num_posns 2 x  0.014 y  -0.042 z  0.0433 occ C  1 beq  2.84244607
		site H11 num_posns 2 x  0.1382 y  -0.0188 z  0.0598 occ H  1 beq  3.39514391
		site C21 num_posns 2 x  -0.026 y  -0.184 z  -0.0516 occ C  1 beq  2.84244607
		site H21 num_posns 2 x  -0.1508 y  -0.2177 z  -0.0546 occ H  1 beq  3.39514391
		site C31 num_posns 2 x  0.04 y  -0.137 z  -0.1848 occ C  1 beq  2.84244607
		site H31 num_posns 2 x  0.1667 y  -0.1323 z  -0.184 occ H  1 beq  3.39514391
		site C41 num_posns 2 x  -0.007 y  0.03 z  -0.225 occ C  1 beq  2.84244607
		site H41 num_posns 2 x  -0.1316 y  0.0176 z  -0.2425 occ H  1 beq  3.39514391
		site C51 num_posns 2 x  0.026 y  0.159 z  -0.1232 occ C  1 beq  2.84244607
		site H51 num_posns 2 x  0.1507 y  0.1821 z  -0.109 occ H  1 beq  3.39514391
		site C61 num_posns 2 x  -0.047 y  0.319 z  -0.153 occ C  1 beq  2.84244607
		site H61A num_posns 2 x  -0.1672 y  0.2959 z  -0.1778 occ H  1 beq  3.39514391
		site H61B num_posns 2 x  -0.0407 y  0.3872 z  -0.0765 occ H  1 beq  3.39514391
		site O21 num_posns 2 x  0.061 y  -0.314 z  -0.0003 occ O  1 beq  2.84244607
		site O31 num_posns 2 x  -0.027 y  -0.261 z  -0.2759 occ O  1 beq  2.84244607
		site O11 num_posns 2 x  0.079 y  0.086 z  -0.3424 occ O  1 beq  2.84244607
		site O51 num_posns 2 x  -0.056 y  0.099 z  -0.0053 occ O  1 beq  2.84244607
		site O61 num_posns 2 x  0.048 y  0.403 z  -0.254 occ O  1 beq  2.84244607
		site C12 num_posns 2 x  0.533 y  0.455 z  0.3043 occ C  1 beq  2.84244607
		site H12 num_posns 2 x  0.6577 y  0.4616 z  0.32 occ H  1 beq  3.39514391
		site C22 num_posns 2 x  0.475 y  0.3178 z  0.2094 occ C  1 beq  2.84244607
		site H22 num_posns 2 x  0.348 y  0.3058 z  0.2052 occ H  1 beq  3.39514391
		site C32 num_posns 2 x  0.545 y  0.363 z  0.0765 occ C  1 beq  2.84244607
		site H32 num_posns 2 x  0.6716 y  0.3753 z  0.0793 occ H  1 beq  3.39514391
		site C42 num_posns 2 x  0.482 y  0.526 z  0.0375 occ C  1 beq  2.84244607
		site H42 num_posns 2 x  0.3561 y  0.5139 z  0.0289 occ H  1 beq  3.39514391
		site C52 num_posns 2 x  0.541 y  0.6574 z  0.1388 occ C  1 beq  2.84244607
		site H52 num_posns 2 x  0.667 y  0.683 z  0.137 occ H  1 beq  3.39514391
		site C62 num_posns 2 x  0.452 y  0.815 z  0.1125 occ C  1 beq  2.84244607
		site H62A num_posns 2 x  0.3341 y  0.7843 z  0.0847 occ H  1 beq  3.39514391
		site H62B num_posns 2 x  0.4491 y  0.8778 z  0.1916 occ H  1 beq  3.39514391
		site O22 num_posns 2 x  0.528 y  0.166 z  0.252 occ O  1 beq  2.84244607
		site O32 num_posns 2 x  0.486 y  0.233 z  -0.0081 occ O  1 beq  2.84244607
		site O12 num_posns 2 x  0.563 y  0.586 z  -0.0806 occ O  1 beq  2.84244607
		site O52 num_posns 2 x  0.485 y  0.607 z  0.2639 occ O  1 beq  2.84244607
		site O62 num_posns 2 x  0.542 y  0.914 z  0.017 occ O  1 beq  2.84244607
		site C11 num_posns 2 x  0.0138 y  -0.0415 z  0.0433 occ C  1 beq  1.97392088
		site H11 num_posns 2 x  0.1382 y  -0.0188 z  0.0598 occ H  1 beq  2.36870506
		site C21 num_posns 2 x  -0.026 y  -0.1843 z  -0.0516 occ C  1 beq  1.97392088
		site H21 num_posns 2 x  -0.1508 y  -0.2177 z  -0.0546 occ H  1 beq  2.36870506
		site C31 num_posns 2 x  0.0403 y  -0.1369 z  -0.1848 occ C  1 beq  1.97392088
		site H31 num_posns 2 x  0.1667 y  -0.1323 z  -0.184 occ H  1 beq  2.36870506
		site C41 num_posns 2 x  -0.0071 y  0.0304 z  -0.225 occ C  1 beq  1.97392088
		site H41 num_posns 2 x  -0.1316 y  0.0176 z  -0.2425 occ H  1 beq  2.36870506
		site C51 num_posns 2 x  0.0258 y  0.1594 z  -0.1232 occ C  1 beq  1.97392088
		site H51 num_posns 2 x  0.1507 y  0.1821 z  -0.109 occ H  1 beq  2.36870506
		site C61 num_posns 2 x  -0.0467 y  0.3187 z  -0.1529 occ C  1 beq  1.97392088
		site H61A num_posns 2 x  -0.1672 y  0.2959 z  -0.1778 occ H  1 beq  2.36870506
		site H61B num_posns 2 x  -0.0407 y  0.3872 z  -0.0765 occ H  1 beq  2.36870506
		site O21 num_posns 2 x  0.0609 y  -0.3144 z  -0.0003 occ O  1 beq  1.97392088
		site D21A num_posns 2 x  0.0366 y  -0.3194 z  0.092 occ D  1 beq  3.00035974
		site D21B num_posns 2 x  -0.0001 y  -0.3537 z  0.0771 occ D  0 beq  3.00035974
		site O31 num_posns 2 x  -0.0268 y  -0.2607 z  -0.2759 occ O  1 beq  1.97392088
		site D31 num_posns 2 x  0.0475 y  -0.24 z  -0.3517 occ D  1 beq  3.00035974
		site O11 num_posns 2 x  0.0786 y  0.0865 z  -0.3424 occ O  1 beq  1.97392088
		site O51 num_posns 2 x  -0.0556 y  0.0991 z  -0.0053 occ O  1 beq  1.97392088
		site O61 num_posns 2 x  0.048 y  0.403 z  -0.254 occ O  1 beq  1.97392088
		site D61A num_posns 2 x  -0.0144 y  0.4924 z  -0.285 occ D  0.85 beq  3.00035974
		site D61B num_posns 2 x  0.0292 y  0.3391 z  -0.3329 occ D  0.15 beq  3.00035974
		site C12 num_posns 2 x  0.5329 y  0.4548 z  0.3043 occ C  1 beq  1.97392088
		site H12 num_posns 2 x  0.6577 y  0.4616 z  0.32 occ H  1 beq  2.36870506
		site C22 num_posns 2 x  0.4745 y  0.3178 z  0.2094 occ C  1 beq  1.97392088
		site H22 num_posns 2 x  0.348 y  0.3058 z  0.2052 occ H  1 beq  2.36870506
		site C32 num_posns 2 x  0.5449 y  0.3626 z  0.0765 occ C  1 beq  1.97392088
		site H32 num_posns 2 x  0.6716 y  0.3753 z  0.0793 occ H  1 beq  2.36870506
		site C42 num_posns 2 x  0.4823 y  0.5263 z  0.0375 occ C  1 beq  1.97392088
		site H42 num_posns 2 x  0.3561 y  0.5139 z  0.0289 occ H  1 beq  2.36870506
		site C52 num_posns 2 x  0.5409 y  0.6574 z  0.1388 occ C  1 beq  1.97392088
		site H52 num_posns 2 x  0.667 y  0.683 z  0.137 occ H  1 beq  2.36870506
		site C62 num_posns 2 x  0.4523 y  0.8151 z  0.1125 occ C  1 beq  1.97392088
		site H62A num_posns 2 x  0.3341 y  0.7843 z  0.0847 occ H  1 beq  2.36870506
		site H62B num_posns 2 x  0.4491 y  0.8778 z  0.1916 occ H  1 beq  2.36870506
		site O22 num_posns 2 x  0.5277 y  0.1664 z  0.252 occ O  1 beq  1.97392088
		site D22A num_posns 2 x  0.5035 y  0.1593 z  0.3448 occ D  0.57 beq  3.00035974
		site D22B num_posns 2 x  0.4667 y  0.0793 z  0.1994 occ D  0.43 beq  3.00035974
		site O32 num_posns 2 x  0.4865 y  0.2326 z  -0.0081 occ O  1 beq  1.97392088
		site D32 num_posns 2 x  0.5104 y  0.2733 z  -0.0961 occ D  1 beq  3.00035974
		site O12 num_posns 2 x  0.5625 y  0.5859 z  -0.0806 occ O  1 beq  1.97392088
		site O52 num_posns 2 x  0.485 y  0.607 z  0.2639 occ O  1 beq  1.97392088
		site O62 num_posns 2 x  0.542 y  0.9137 z  0.0169 occ O  1 beq  1.97392088
		site D62A num_posns 2 x  0.5184 y  1.0275 z  0.0326 occ D  0.68 beq  3.00035974
		site D62B num_posns 2 x  0.5345 y  0.8543 z  -0.0646 occ D  0.32 beq  3.00035974
		PO_Two_Directions(@, 1.231373108,, 0 0 1,~@, 1,, ,~@, 0.5)
is_amor 0
	str 
		_lvol ~ 14.73184273
		_lvolf ~ 20.59524476
		CS_L(@, 23.14072445)
		
		xy_pks
		xy_color 32768
		line_width 1
		pt_size 0
		PV_Peak_Type(@, 0.03754528065_LIMIT_MIN_0.0001,@, 8.002605435,@, 0.178895728_LIMIT_MIN_0.0001,@, 0.0001_LIMIT_MIN_0.0001,@, 0.0811223692_LIMIT_MIN_0.0001,@, 0.003179031869_LIMIT_MIN_0.0001)
		r_bragg  1.214120899
		phase_MAC 7.690870884
		phase_name "Cellulose_II"
		MVW( 648.5624, 675.5634649, 54.74636414)
		space_group P1121
		scale @ 0.01454132354
		Phase_LAC_1_on_cm( 12.26056621)
		Phase_Density_g_on_cm3( 1.594171374)
		a @ 8.081876456
		b @ 9.077295957
		c @ 10.31240513_LIMIT_MAX_10.4134568
		ga @ 116.750977_LIMIT_MAX_116.950977
		site O1 num_posns 2 x  -0.27828 y  0.09159 z  0.32202 occ O  1 beq  2.36870506
		site O2 num_posns 2 x  -0.20948 y  0.07994 z  0.06522 occ O  1 beq  2.36870506
		site O3 num_posns 2 x  0.00503 y  -0.0986 z  -0.00249 occ O  1 beq  2.36870506
		site O4 num_posns 2 x  0.12862 y  0.0209 z  0.33371 occ O  1 beq  2.36870506
		site O5 num_posns 2 x  0.23721 y  0.61308 z  -0.08446 occ O  1 beq  2.36870506
		site O6 num_posns 2 x  0.23601 y  0.49474 z  0.16576 occ O  1 beq  2.36870506
		site O7 num_posns 2 x  0.61908 y  0.52912 z  0.23437 occ O  1 beq  2.36870506
		site O8 num_posns 2 x  0.55752 y  0.43603 z  -0.10737 occ O  1 beq  2.36870506
		site O9 num_posns 2 x  0.878 y  0.42413 z  -0.08178 occ O  1 beq  2.36870506
		site O10 num_posns 2 x  0.33943 y  -0.14636 z  0.29197 occ O  1 beq  2.36870506
		site C11 num_posns 2 x  -0.04006 y  0.01515 z  0.37986 occ C  1 beq  2.36870506
		site C12 num_posns 2 x  -0.10982 y  0.09741 z  0.28208 occ C  1 beq  2.36870506
		site C13 num_posns 2 x  -0.14411 y  0.00339 z  0.1554 occ C  1 beq  2.36870506
		site C14 num_posns 2 x  0.03332 y  -0.00067 z  0.11241 occ C  1 beq  2.36870506
		site C15 num_posns 2 x  0.10252 y  -0.07499 z  0.21815 occ C  1 beq  2.36870506
		site C16 num_posns 2 x  0.28272 y  -0.07852 z  0.19005 occ C  1 beq  2.36870506
		site C17 num_posns 2 x  0.46991 y  0.53196 z  -0.14808 occ C  1 beq  2.36870506
		site C18 num_posns 2 x  0.3219 y  0.51038 z  -0.05104 occ C  1 beq  2.36870506
		site C19 num_posns 2 x  0.3937 y  0.55009 z  0.08579 occ C  1 beq  2.36870506
		site C20 num_posns 2 x  0.51577 y  0.46706 z  0.11751 occ C  1 beq  2.36870506
		site C21 num_posns 2 x  0.65617 y  0.49702 z  0.01119 occ C  1 beq  2.36870506
		site C22 num_posns 2 x  0.77083 y  0.4068 z  0.03074 occ C  1 beq  2.36870506
		site H23 num_posns 2 x  -0.14435 y  -0.11539 z  0.39254 occ H  1 beq  3.07931657
		site H24 num_posns 2 x  -0.00224 y  0.22578 z  0.26623 occ H  1 beq  3.07931657
		site H25 num_posns 2 x  -0.24944 y  -0.12544 z  0.17432 occ H  1 beq  3.07931657
		site H26 num_posns 2 x  0.13852 y  0.12695 z  0.0921 occ H  1 beq  3.07931657
		site H27 num_posns 2 x  -0.00502 y  -0.20295 z  0.2363 occ H  1 beq  3.07931657
		site H28 num_posns 2 x  0.26603 y  -0.14777 z  0.09941 occ H  1 beq  3.07931657
		site H29 num_posns 2 x  0.39334 y  0.04771 z  0.17472 occ H  1 beq  3.07931657
		site H30 num_posns 2 x  0.57324 y  0.66367 z  -0.15722 occ H  1 beq  3.07931657
		site H31 num_posns 2 x  0.21714 y  0.3796 z  -0.05481 occ H  1 beq  3.07931657
		site H32 num_posns 2 x  0.47814 y  0.68541 z  0.09492 occ H  1 beq  3.07931657
		site H33 num_posns 2 x  0.42743 y  0.33266 z  0.12735 occ H  1 beq  3.07931657
		site H34 num_posns 2 x  0.74794 y  0.63091 z  0.0019 occ H  1 beq  3.07931657
		site H35 num_posns 2 x  0.86062 y  0.4557 z  0.11542 occ H  1 beq  3.07931657
		site H36 num_posns 2 x  0.68208 y  0.27432 z  0.04664 occ H  1 beq  3.07931657
		site H37 num_posns 2 x  0.27321 y  0.53924 z  0.2541 occ H  1 beq  3.07931657
		site H38 num_posns 2 x  0.25129 y  0.63615 z  -0.17777 occ H  1 beq  3.07931657
		site H39 num_posns 2 x  -0.26179 y  0.1449 z  0.40668 occ H  1 beq  3.07931657
		site H40 num_posns 2 x  -0.21683 y  0.0335 z  -0.02245 occ H  1 beq  3.07931657
		site H41 num_posns 2 x  1.01142 y  0.50186 z  -0.06899 occ H  1 beq  3.07931657
		site H42 num_posns 2 x  0.23594 y  -0.2498 z  0.32518 occ H  1 beq  3.07931657
		PO_Two_Directions(@, 1,, 0 0 1,~@, 1,, ,~@, 0.5)
is_amor 0
	pk_grp phase_name "Amorphous"
	xo_Is 
		xo  20.52
		_lvol ~ 0.5355406818
		_lvolf ~ 0.7486905489
		CS_L(@, 0.8412253358_LIMIT_MIN_0.3)
		I @ 284.2129031
		peak_type pv
			pv_lor ~@ 0.4778138654_LIMIT_MIN_0
			pv_fwhm ~@ 5.204232823_LIMIT_MIN_1e-006
	xo_Is 
		xo  38.87
		_lvol ~ 0.4350607965
		_lvolf ~ 0.6082187919
		CS_L(@, 0.683391901)
		I @ 2493.587484
		peak_type pv
			pv_lor ~@ 0.9254563887_LIMIT_MIN_0
			pv_fwhm ~@ 1.224575547_LIMIT_MIN_1e-006
is_amor 1
fit_zoomed 0

File: 2026/CBM2/XRD/TOPAS/CNC_Segal.pro

r_exp 1.074523956 r_exp_dash 3.149776441 r_wp 34.11429276 r_wp_dash 100 r_p 25.20579636 r_p_dash 100 weighted_Durbin_Watson 0.003107847538 gof 31.74828495
fit_zoomed 0
version 4
xdd "C:\Users\susanntr\OneDrive - NTNU\PhD\Projects\BaCBM2 ScCBM2\XRD\260413_CNC.brml"
{
_xy
10.0002 6038
10.0452 5916
10.0903 5938
10.1353 5973
10.1803 5936
10.2254 5912
10.2704 6118
10.3154 6193
10.3604 5898
10.4055 6183
10.4505 6208
10.4955 6039
10.5406 6389
10.5856 6378
10.6306 6503
10.6757 6469
10.7207 6769
10.7657 6657
10.8107 6922
10.8558 7039
10.9008 7226
10.9458 7303
10.9909 7517
11.0359 7744
11.0809 7963
11.126 7953
11.171 8184
11.216 8500
11.261 8696
11.3061 8878
11.3511 9447
11.3961 9431
11.4412 9796
11.4862 9922
11.5312 10222
11.5763 10488
11.6213 10836
11.6663 11102
11.7114 11239
11.7564 11563
11.8014 11777
11.8464 12025
11.8915 12004
11.9365 12184
11.9815 12433
12.0266 12495
12.0716 12553
12.1166 12639
12.1617 12517
12.2067 12756
12.2517 12740
12.2967 12534
12.3418 12634
12.3868 12676
12.4318 12669
12.4769 12213
12.5219 12325
12.5669 12293
12.612 12387
12.657 11976
12.702 11585
12.7471 11510
12.7921 11443
12.8371 11279
12.8821 11251
12.9272 11096
12.9722 11139
13.0172 11022
13.0623 10802
13.1073 10929
13.1523 10599
13.1974 10564
13.2424 10607
13.2874 10531
13.3324 10799
13.3775 10679
13.4225 10622
13.4675 10667
13.5126 10812
13.5576 11169
13.6026 11101
13.6477 11102
13.6927 11402
13.7377 11402
13.7827 11629
13.8278 11620
13.8728 11969
13.9178 12351
13.9629 12410
14.0079 12605
14.0529 12554
14.098 13052
14.143 13185
14.188 13458
14.2331 13810
14.2781 13989
14.3231 14220
14.3681 14299
14.4132 14421
14.4582 14841
14.5032 14710
14.5483 15076
14.5933 15072
14.6383 15267
14.6834 15271
14.7284 15128
14.7734 15295
14.8184 15676
14.8635 15394
14.9085 15458
14.9535 15631
14.9986 15352
15.0436 15362
15.0886 15305
15.1337 15206
15.1787 14988
15.2237 15278
15.2688 15085
15.3138 15012
15.3588 14910
15.4038 14670
15.4489 14929
15.4939 14779
15.5389 14425
15.584 14331
15.629 14600
15.674 14623
15.7191 14260
15.7641 14296
15.8091 14448
15.8541 14208
15.8992 14298
15.9442 14629
15.9892 14392
16.0343 14390
16.0793 14328
16.1243 14467
16.1694 14599
16.2144 14627
16.2594 14552
16.3044 14739
16.3495 14477
16.3945 14862
16.4395 14704
16.4846 14622
16.5296 14703
16.5746 14572
16.6197 14455
16.6647 14438
16.7097 14286
16.7548 14256
16.7998 14362
16.8448 14106
16.8898 13618
16.9349 13793
16.9799 13983
17.0249 13497
17.07 13745
17.115 13383
17.16 13172
17.2051 13065
17.2501 12878
17.2951 12653
17.3401 12587
17.3852 12537
17.4302 12590
17.4752 12156
17.5203 12188
17.5653 12185
17.6103 12035
17.6554 12037
17.7004 11880
17.7454 11876
17.7905 12074
17.8355 11706
17.8805 11922
17.9255 11901
17.9706 11592
18.0156 11659
18.0606 11670
18.1057 11929
18.1507 11914
18.1957 12101
18.2408 12257
18.2858 12264
18.3308 12355
18.3758 12389
18.4209 12810
18.4659 12926
18.5109 13174
18.556 13049
18.601 13212
18.646 13269
18.6911 13774
18.7361 13918
18.7811 14249
18.8261 14347
18.8712 14685
18.9162 15071
18.9612 15499
19.0063 15748
19.0513 16202
19.0963 16397
19.1414 16971
19.1864 17588
19.2314 18238
19.2765 18631
19.3215 19213
19.3665 19693
19.4115 20347
19.4566 21037
19.5016 21311
19.5466 22044
19.5917 22788
19.6367 23551
19.6817 24151
19.7268 24039
19.7718 24540
19.8168 25133
19.8618 25576
19.9069 25590
19.9519 25687
19.9969 25760
20.042 25361
20.087 25467
20.132 25376
20.1771 25277
20.2221 25032
20.2671 24631
20.3122 24521
20.3572 24204
20.4022 23822
20.4472 23488
20.4923 23573
20.5373 23258
20.5823 22861
20.6274 22983
20.6724 22751
20.7174 22588
20.7625 22622
20.8075 22828
20.8525 23036
20.8975 23177
20.9426 23214
20.9876 23679
21.0326 23808
21.0777 24383
21.1227 24844
21.1677 25108
21.2128 25834
21.2578 26215
21.3028 27202
21.3478 27718
21.3929 28393
21.4379 29162
21.4829 29956
21.528 30413
21.573 31634
21.618 32278
21.6631 32892
21.7081 33711
21.7531 34534
21.7982 35281
21.8432 35538
21.8882 36438
21.9332 36671
21.9783 36817
22.0233 37291
22.0683 37627
22.1134 37590
22.1584 38136
22.2034 38020
22.2485 37840
22.2935 37783
22.3385 37431
22.3835 36868
22.4286 36980
22.4736 36830
22.5186 35885
22.5637 35601
22.6087 35215
22.6537 34298
22.6988 33994
22.7438 32699
22.7888 32708
22.8338 31697
22.8789 30713
22.9239 29769
22.9689 28874
23.014 28177
23.059 27246
23.104 26520
23.1491 25642
23.1941 24800
23.2391 23850
23.2842 23085
23.3292 22159
23.3742 21467
23.4192 20604
23.4643 19812
23.5093 19318
23.5543 18614
23.5994 17666
23.6444 17165
23.6894 16537
23.7345 16134
23.7795 15547
23.8245 15084
23.8695 14574
23.9146 14126
23.9596 13881
24.0046 13461
24.0497 13215
24.0947 12810
24.1397 12317
24.1848 12072
24.2298 11958
24.2748 11467
24.3199 11513
24.3649 11039
24.4099 10697
24.4549 10548
24.5 10565
24.545 10362
24.59 10242
24.6351 10045
24.6801 9952
24.7251 9771
24.7702 9679
24.8152 9533
24.8602 9370
24.9052 9354
24.9503 9454
24.9953 9286
25.0403 9188
25.0854 9146
25.1304 8784
25.1754 8794
25.2205 8836
25.2655 8726
25.3105 8747
25.3555 8692
25.4006 8650
25.4456 8653
25.4906 8778
25.5357 8532
25.5807 8374
25.6257 8427
25.6708 8596
25.7158 8585
25.7608 8380
25.8059 8350
25.8509 8484
25.8959 8231
25.9409 8412
25.986 8320
26.031 8192
26.076 8129
26.1211 8274
26.1661 8062
26.2111 8230
26.2562 8255
26.3012 8247
26.3462 8187
26.3912 7902
26.4363 7880
26.4813 8125
26.5263 7945
26.5714 7820
26.6164 7966
26.6614 7753
26.7065 7788
26.7515 7652
26.7965 7682
26.8416 7612
26.8866 7479
26.9316 7547
26.9766 7570
27.0217 7520
27.0667 7523
27.1117 7351
27.1568 7444
27.2018 7428
27.2468 7320
27.2919 7312
27.3369 7399
27.3819 7444
27.4269 7412
27.472 7478
27.517 7250
27.562 7348
27.6071 7358
27.6521 7493
27.6971 7508
27.7422 7570
27.7872 7624
27.8322 7574
27.8772 7744
27.9223 7611
27.9673 7724
28.0123 7679
28.0574 7654
28.1024 7702
28.1474 7781
28.1925 7564
28.2375 7537
28.2825 7651
28.3276 7760
28.3726 7704
28.4176 7673
28.4626 7732
28.5077 7603
28.5527 7725
28.5977 7694
28.6428 7587
28.6878 7615
28.7328 7493
28.7779 7620
28.8229 7567
28.8679 7506
28.9129 7511
28.958 7560
29.003 7387
29.048 7458
29.0931 7582
29.1381 7301
29.1831 7409
29.2282 7227
29.2732 7467
29.3182 7371
29.3633 7210
29.4083 7318
29.4533 7430
29.4983 7262
29.5434 7183
29.5884 7294
29.6334 7297
29.6785 7193
29.7235 6996
29.7685 7240
29.8136 7224
29.8586 7308
29.9036 7152
29.9486 7175
29.9937 7202
30.0387 7207
30.0837 7484
30.1288 7353
30.1738 7175
30.2188 7143
30.2639 7136
30.3089 7106
30.3539 7081
30.3989 6982
30.444 7015
30.489 7117
30.534 7061
30.5791 7067
30.6241 7019
30.6691 6900
30.7142 6916
30.7592 7072
30.8042 7043
30.8493 6879
30.8943 6857
30.9393 6647
30.9843 6897
31.0294 6747
31.0744 6806
31.1194 6584
31.1645 6663
31.2095 6638
31.2545 6538
31.2996 6617
31.3446 6603
31.3896 6425
31.4346 6472
31.4797 6419
31.5247 6517
31.5697 6487
31.6148 6490
31.6598 6438
31.7048 6363
31.7499 6403
31.7949 6376
31.8399 6229
31.885 6260
31.93 6242
31.975 6297
32.02 6325
32.0651 6383
32.1101 6258
32.1551 6283
32.2002 6244
32.2452 6209
32.2902 6355
32.3353 6467
32.3803 6336
32.4253 6389
32.4703 6512
32.5154 6389
32.5604 6561
32.6054 6573
32.6505 6569
32.6955 6687
32.7405 6627
32.7856 6723
32.8306 6724
32.8756 6760
32.9206 6785
32.9657 6980
33.0107 6932
33.0557 7149
33.1008 7158
33.1458 7407
33.1908 7180
33.2359 7382
33.2809 7682
33.3259 7661
33.371 7602
33.416 7742
33.461 7979
33.506 8337
33.5511 8235
33.5961 8334
33.6411 8600
33.6862 8715
33.7312 8786
33.7762 8990
33.8213 9076
33.8663 8987
33.9113 9313
33.9563 9096
34.0014 9380
34.0464 9342
34.0914 9729
34.1365 9586
34.1815 9682
34.2265 9800
34.2716 9991
34.3166 9943
34.3616 10183
34.4066 10240
34.4517 10325
34.4967 10187
34.5417 10104
34.5868 10239
34.6318 10157
34.6768 9936
34.7219 9971
34.7669 9722
34.8119 9508
34.857 9237
34.902 9293
34.947 9151
34.992 9103
35.0371 8965
35.0821 8920
35.1271 8615
35.1722 8687
35.2172 8858
35.2622 8638
35.3073 8447
35.3523 8389
35.3973 8393
35.4423 8241
35.4874 8350
35.5324 8310
35.5774 8117
35.6225 8164
35.6675 8130
35.7125 8104
35.7576 8056
35.8026 8026
35.8476 8073
35.8927 7988
35.9377 7863
35.9827 7901
36.0277 7802
36.0728 7620
36.1178 7762
36.1628 7677
36.2079 7776
36.2529 7710
36.2979 7563
36.343 7611
36.388 7738
36.433 7584
36.478 7644
36.5231 7551
36.5681 7537
36.6131 7385
36.6582 7476
36.7032 7294
36.7482 7507
36.7933 7598
36.8383 7419
36.8833 7459
36.9283 7489
36.9734 7461
37.0184 7487
37.0634 7536
37.1085 7321
37.1535 7566
37.1985 7430
37.2436 7521
37.2886 7592
37.3336 7461
37.3787 7657
37.4237 7771
37.4687 7552
37.5137 7595
37.5588 7655
37.6038 7755
37.6488 7548
37.6939 7720
37.7389 7635
37.7839 7919
37.829 7727
37.874 7921
37.919 7874
37.964 7894
38.0091 7923
38.0541 7804
38.0991 7815
38.1442 7856
38.1892 7944
38.2342 7863
38.2793 7889
38.3243 8005
38.3693 7846
38.4144 7902
38.4594 7820
38.5044 7848
38.5494 7849
38.5945 7706
38.6395 7668
38.6845 7609
38.7296 7735
38.7746 7544
38.8196 7601
38.8647 7486
38.9097 7588
38.9547 7300
38.9997 7451
39.0448 7449
39.0898 7432
39.1348 7529
39.1799 7384
39.2249 7280
39.2699 7290
39.315 7317
39.36 7331
39.405 7362
39.45 7352
39.4951 7398
39.5401 7360
39.5851 7181
39.6302 7326
39.6752 7264
39.7202 7311
39.7653 7320
39.8103 7423
39.8553 7191
39.9004 7248
39.9454 7382
39.9904 7349
40.0354 7346
40.0805 7394
40.1255 7352
40.1705 7397
40.2156 7383
40.2606 7457
40.3056 7351
40.3507 7537
40.3957 7465
40.4407 7571
40.4857 7579
40.5308 7542
40.5758 7630
40.6208 7570
40.6659 7710
40.7109 7666
40.7559 7781
40.801 7697
40.846 7681
40.891 7552
40.9361 7515
40.9811 7453
41.0261 7577
41.0711 7453
41.1162 7585
41.1612 7452
41.2062 7472
41.2513 7413
41.2963 7395
41.3413 7423
41.3864 7304
41.4314 7314
41.4764 7279
41.5214 7316
41.5665 7311
41.6115 7158
41.6565 7409
41.7016 7271
41.7466 7040
41.7916 7065
41.8367 7117
41.8817 7060
41.9267 7099
41.9717 6977
42.0168 6981
42.0618 7045
42.1068 6972
42.1519 6695
42.1969 6871
42.2419 6774
42.287 6894
42.332 6769
42.377 6908
42.4221 6772
42.4671 6653
42.5121 6714
42.5571 6631
42.6022 6760
42.6472 6557
42.6922 6498
42.7373 6559
42.7823 6636
42.8273 6547
42.8724 6445
42.9174 6451
42.9624 6446
43.0074 6422
43.0525 6422
43.0975 6519
43.1425 6316
43.1876 6280
43.2326 6338
43.2776 6320
43.3227 6218
43.3677 6319
43.4127 6189
43.4578 6140
43.5028 6341
43.5478 6151
43.5928 6255
43.6379 6116
43.6829 6199
43.7279 6156
43.773 6266
43.818 6223
43.863 6122
43.9081 6189
43.9531 6272
43.9981 6087
44.0431 6250
44.0882 6378
44.1332 6211
44.1782 6333
44.2233 6232
44.2683 6559
44.3133 6722
44.3584 6903
44.4034 6701
44.4484 6627
44.4934 6520
44.5385 6346
44.5835 6516
44.6285 6393
44.6736 6332
44.7186 6471
44.7636 6475
44.8087 6451
44.8537 6506
44.8987 6346
44.9438 6540
44.9888 6499
45.0338 6506
45.0788 6566
45.1239 6297
45.1689 6593
45.2139 6454
45.259 6424
45.304 6450
45.349 6466
45.3941 6449
45.4391 6596
45.4841 6311
45.5291 6444
45.5742 6381
45.6192 6416
45.6642 6266
45.7093 6367
45.7543 6221
45.7993 6130
45.8444 6098
45.8894 6231
45.9344 6245
45.9794 6276
46.0245 6223
46.0695 6045
46.1145 6270
46.1596 6139
46.2046 6149
46.2496 5946
46.2947 6121
46.3397 6135
46.3847 6117
46.4298 6081
46.4748 6067
46.5198 6063
46.5648 6104
46.6099 5969
46.6549 5919
46.6999 5969
46.745 5985
46.79 6082
46.835 5861
46.8801 6044
46.9251 6020
46.9701 5924
47.0151 5888
47.0602 6054
47.1052 5862
47.1502 6078
47.1953 5953
47.2403 5933
47.2853 5991
47.3304 5859
47.3754 6030
47.4204 5936
47.4655 5812
47.5105 5706
47.5555 5923
47.6005 5862
47.6456 5979
47.6906 5884
47.7356 5915
47.7807 5909
47.8257 5798
47.8707 5870
47.9158 5859
47.9608 5777
48.0058 5646
48.0508 5756
48.0959 5623
48.1409 5743
48.1859 5706
48.231 5577
48.276 5679
48.321 5736
48.3661 5624
48.4111 5472
48.4561 5548
48.5011 5587
48.5462 5441
48.5912 5539
48.6362 5391
48.6813 5446
48.7263 5476
48.7713 5320
48.8164 5212
48.8614 5455
48.9064 5319
48.9515 5294
48.9965 5209
49.0415 5391
49.0865 5321
49.1316 5359
49.1766 5240
49.2216 5230
49.2667 5174
49.3117 5017
49.3567 5184
49.4018 4897
49.4468 4961
49.4918 5096
49.5368 5015
49.5819 4851
49.6269 5005
49.6719 4899
49.717 4840
49.762 5024
49.807 5007
49.8521 4947
49.8971 4769
49.9421 4770
49.9872 4813
50.0322 4893
50.0772 4896
50.1222 4763
50.1673 4706
50.2123 4848
50.2573 4739
50.3024 4823
50.3474 4725
50.3924 4778
50.4375 4719
50.4825 4677
50.5275 4726
50.5725 4515
50.6176 4714
50.6626 4621
50.7076 4715
50.7527 4692
50.7977 4522
50.8427 4716
50.8878 4553
50.9328 4464
50.9778 4545
51.0228 4518
51.0679 4579
51.1129 4546
51.1579 4482
51.203 4510
51.248 4365
51.293 4622
51.3381 4499
51.3831 4427
51.4281 4496
51.4732 4442
51.5182 4425
51.5632 4400
51.6082 4341
51.6533 4438
51.6983 4358
51.7433 4259
51.7884 4274
51.8334 4391
51.8784 4266
51.9235 4221
51.9685 4372
52.0135 4216
52.0585 4260
52.1036 4215
52.1486 4268
52.1936 4216
52.2387 4205
52.2837 4126
52.3287 4195
52.3738 4365
52.4188 4158
52.4638 4183
52.5089 4187
52.5539 4211
52.5989 4109
52.6439 4226
52.689 3958
52.734 4121
52.779 4089
52.8241 3973
52.8691 4062
52.9141 4094
52.9592 4130
53.0042 4191
53.0492 4110
53.0942 4237
53.1393 4043
53.1843 4116
53.2293 4033
53.2744 4184
53.3194 4164
53.3644 3971
53.4095 4031
53.4545 4043
53.4995 4076
53.5445 4130
53.5896 4016
53.6346 4209
53.6796 4099
53.7247 4078
53.7697 4123
53.8147 4146
53.8598 4078
53.9048 4062
53.9498 4108
53.9949 4161
54.0399 4086
54.0849 4058
54.1299 4097
54.175 4034
54.22 4015
54.265 4026
54.3101 4044
54.3551 4051
54.4001 4048
54.4452 4016
54.4902 4050
54.5352 4065
54.5802 4003
54.6253 3956
54.6703 3952
54.7153 4056
54.7604 3955
54.8054 3923
54.8504 4019
54.8955 3909
54.9405 3867
54.9855 3897
55.0306 3977
55.0756 3886
55.1206 3827
55.1656 3968
55.2107 3913
55.2557 3824
55.3007 3812
55.3458 3872
55.3908 3873
55.4358 3908
55.4809 3924
55.5259 3768
55.5709 3845
55.6159 3789
55.661 3884
55.706 3762
55.751 3678
55.7961 3870
55.8411 3801
55.8861 3836
55.9312 3814
55.9762 3707
56.0212 3837
56.0662 3735
56.1113 3780
56.1563 3729
56.2013 3697
56.2464 3688
56.2914 3693
56.3364 3707
56.3815 3801
56.4265 3675
56.4715 3653
56.5166 3595
56.5616 3641
56.6066 3669
56.6516 3644
56.6967 3592
56.7417 3553
56.7867 3659
56.8318 3560
56.8768 3530
56.9218 3494
56.9669 3509
57.0119 3601
57.0569 3603
57.1019 3621
57.147 3583
57.192 3455
57.237 3582
57.2821 3624
57.3271 3561
57.3721 3482
57.4172 3504
57.4622 3577
57.5072 3475
57.5522 3508
57.5973 3530
57.6423 3457
57.6873 3537
57.7324 3523
57.7774 3497
57.8224 3484
57.8675 3389
57.9125 3406
57.9575 3475
58.0026 3355
58.0476 3622
58.0926 3422
58.1376 3414
58.1827 3363
58.2277 3468
58.2727 3396
58.3178 3452
58.3628 3329
58.4078 3493
58.4529 3382
58.4979 3440
58.5429 3380
58.5879 3396
58.633 3379
58.678 3371
58.723 3351
58.7681 3335
58.8131 3346
58.8581 3362
58.9032 3287
58.9482 3260
58.9932 3235
59.0383 3270
59.0833 3234
59.1283 3280
59.1733 3274
59.2184 3229
59.2634 3272
59.3084 3301
59.3535 3309
59.3985 3244
59.4435 3331
59.4886 3174
59.5336 3267
59.5786 3347
59.6236 3368
59.6687 3274
59.7137 3231
59.7587 3239
59.8038 3255
59.8488 3306
59.8938 3189
59.9389 3235
59.9839 3275
60.0289 3151
60.0739 3190
60.119 3210
60.164 3165
60.209 3216
60.2541 3215
60.2991 3090
60.3441 3172
60.3892 3146
60.4342 3128
60.4792 3207
60.5243 3087
60.5693 3200
60.6143 3033
60.6593 3263
60.7044 3067
60.7494 3183
60.7944 3176
60.8395 3062
60.8845 3144
60.9295 3113
60.9746 3124
61.0196 3078
61.0646 3179
61.1096 3101
61.1547 3079
61.1997 3127
61.2447 3122
61.2898 3181
61.3348 3117
61.3798 3132
61.4249 3075
61.4699 3141
61.5149 3132
61.56 3147
61.605 3133
61.65 2990
61.695 3096
61.7401 3072
61.7851 3072
61.8301 3116
61.8752 3020
61.9202 3138
61.9652 3094
62.0103 3112
62.0553 3176
62.1003 3116
62.1453 3074
62.1904 3064
62.2354 3035
62.2804 3119
62.3255 2952
62.3705 2982
62.4155 3107
62.4606 3016
62.5056 3104
62.5506 3147
62.5956 3016
62.6407 3086
62.6857 3035
62.7307 2948
62.7758 3015
62.8208 3008
62.8658 3036
62.9109 3117
62.9559 3010
63.0009 3042
63.046 3141
63.091 3058
63.136 2957
63.181 3062
63.2261 3102
63.2711 3035
63.3161 3044
63.3612 3032
63.4062 2995
63.4512 3057
63.4963 2960
63.5413 3012
63.5863 2997
63.6313 2949
63.6764 3051
63.7214 2989
63.7664 2988
63.8115 2976
63.8565 3046
63.9015 2988
63.9466 3006
63.9916 2935
64.0366 2969
64.0817 3066
64.1267 2979
64.1717 3031
64.2167 3036
64.2618 2928
64.3068 2909
64.3518 2971
64.3969 2989
64.4419 2930
64.4869 2907
64.532 2916
64.577 2920
64.622 2954
64.667 2943
64.7121 2972
64.7571 2956
64.8021 2977
64.8472 2803
64.8922 2882
64.9372 2788
64.9823 2933
65.0273 2908
65.0723 2848
65.1173 2932
65.1624 2858
65.2074 2818
65.2524 2863
65.2975 2827
65.3425 2890
65.3875 2842
65.4326 2888
65.4776 2771
65.5226 2854
65.5677 2892
65.6127 2833
65.6577 2990
65.7027 2781
65.7478 2923
65.7928 2772
65.8378 2830
65.8829 2772
65.9279 2796
65.9729 2821
66.018 2771
66.063 2891
66.108 2840
66.153 2814
66.1981 2807
66.2431 2752
66.2881 2783
66.3332 2809
66.3782 2898
66.4232 2874
66.4683 2859
66.5133 2870
66.5583 2865
66.6034 2898
66.6484 2913
66.6934 2800
66.7384 2914
66.7835 2918
66.8285 2785
66.8735 2743
66.9186 2858
66.9636 2738
67.0086 2755
67.0537 2845
67.0987 2859
67.1437 2865
67.1887 2872
67.2338 2728
67.2788 2728
67.3238 2803
67.3689 2803
67.4139 2859
67.4589 2807
67.504 2826
67.549 2883
67.594 2829
67.639 2817
67.6841 2803
67.7291 2764
67.7741 2693
67.8192 2888
67.8642 2823
67.9092 2764
67.9543 2754
67.9993 2719
68.0443 2716
68.0894 2801
68.1344 2727
68.1794 2804
68.2244 2781
68.2695 2754
68.3145 2758
68.3595 2625
68.4046 2804
68.4496 2821
68.4946 2739
68.5397 2823
68.5847 2780
68.6297 2803
68.6747 2850
68.7198 2842
68.7648 2755
68.8098 2748
68.8549 2782
68.8999 2823
68.9449 2800
68.99 2740
69.035 2786
69.08 2761
69.125 2782
69.1701 2807
69.2151 2713
69.2601 2720
69.3052 2820
69.3502 2740
69.3952 2759
69.4403 2758
69.4853 2767
69.5303 2788
69.5754 2719
69.6204 2810
69.6654 2843
69.7104 2844
69.7555 2764
69.8005 2834
69.8455 2751
69.8906 2829
69.9356 2846
69.9806 2719
70.0257 2791
70.0707 2870
70.1157 2776
70.1607 2735
70.2058 2906
70.2508 2860
70.2958 2861
70.3409 2782
70.3859 2820
70.4309 2856
70.476 2823
70.521 2814
70.566 2853
70.6111 2740
70.6561 2867
70.7011 2869
70.7461 2799
70.7912 2931
70.8362 2883
70.8812 2871
70.9263 2838
70.9713 2836
71.0163 2904
71.0614 2881
71.1064 2835
71.1514 2845
71.1964 2819
71.2415 2905
71.2865 2894
71.3315 2796
71.3766 3062
71.4216 2845
71.4666 2836
71.5117 2942
71.5567 2846
71.6017 2954
71.6467 2900
71.6918 2964
71.7368 2835
71.7818 3007
71.8269 2888
71.8719 2882
71.9169 2874
71.962 2812
72.007 2857
72.052 2771
72.0971 2856
72.1421 2856
72.1871 2812
72.2321 2953
72.2772 2960
72.3222 2886
72.3672 2846
72.4123 2874
72.4573 2790
72.5023 2953
72.5474 2940
72.5924 2873
72.6374 2963
72.6824 2845
72.7275 2875
72.7725 2859
72.8175 2870
72.8626 2903
72.9076 2892
72.9526 2937
72.9977 2919
73.0427 2940
73.0877 2882
73.1328 2847
73.1778 2857
73.2228 2784
73.2678 2896
73.3129 2938
73.3579 2796
73.4029 2915
73.448 2915
73.493 2891
73.538 2892
73.5831 2815
73.6281 2860
73.6731 3024
73.7181 2848
73.7632 2972
73.8082 2926
73.8532 2877
73.8983 2877
73.9433 2911
73.9883 2957
74.0334 2919
74.0784 3017
74.1234 2932
74.1684 2987
74.2135 3058
74.2585 2956
74.3035 3049
74.3486 2951
74.3936 2977
74.4386 2982
74.4837 3071
74.5287 3038
74.5737 2928
74.6188 2879
74.6638 2958
74.7088 2953
74.7538 2959
74.7989 2890
74.8439 2864
74.8889 2905
74.934 2887
74.979 2909
75.024 2972
}
	r_exp 0 r_exp_dash 0 r_wp 0 r_wp_dash 0 r_p 0 r_p_dash 0 weighted_Durbin_Watson 0 gof 0
	x_calculation_step~ 0.02
	weight_percent_amorphous ~ 0
	original_weight_percent_amorphous ~ 0
	bkg @ 0 0
	LP_Factor( 0)
	One_on_X(~@, 1000_LIMIT_MIN_0.0001)
	Rp 280
	Rs 280
	_point_detector 0
	lpsd_th2_angular_range_degrees  3
		lpsd_equitorial_divergence_degrees  0.3
	axial_conv 
		filament_length  12
		sample_length  15
		receiving_slit_length  12
		primary_soller_angle  2.5
		secondary_soller_angle  2.5
		axial_n_beta  30
	lam
		ymin_on_ymax  0.001
		la  0.0157 lo  1.534361 lh  3.9048
		la  0.5734 lo  1.540899 lh  0.7484
		la  0.0755 lo  1.540865 lh  0.0387
		la  0.2393 lo  1.544774 lh  0.9152
		la  0.0862 lo  1.544693 lh  0.2315
		la  0.0038 lo  1.501666 lh  5
		la  0.0059 lo  1.517034 lh  5
		la  0.0013 lo  1.392467 lh  0.6949
	xy_yobs
		xy_color 16711680
		line_width 1
		pt_size 0
	xy_ydiff
		xy_color 8421504
		line_width 1
		pt_size 0
	xy_ycalc
		xy_color 255
		line_width 1
		pt_size 0
